Repository: sattarik/Flash_Joule_Heating

﻿# TITLE: A Scientific ML Framework to Understand Flash Graphene Synthesis

## related to the following article: 
https://pubs.rsc.org/en/content/articlelanding/2023/DD/D3DD00055A
Cited as: Digital Discovery, 2023,2, 1209-1218
- [Overview](#overview)
- [Python Dependencies](#Python-dependencies)
- [Installation Guide](#installation-guide)
- [Files Guidance](#files-guidance)
- [License](#license)

# Overview

# Files Guidance

## directory: ./
SML_final.ipynb: contains the main code for running the experiment in Jupyter notebook. It contains blocks of code for regenerating the figures in the manuscript. It saves each figure in the correct directory.

## directory: ./Time_current_property_extraction
contains one sample of current-time curve and a code for extracting I_max, I_final, Charge Density, and I_mean.

## directory: ./Simulation 
contains simulation input variables for each sample. The simulation file in COMSOL is very large. It can be accessed through request to Dr. Jian Lin.

## directory: ./Fig*
contains figures generated in the main file

# FJH_ML

# modified by Kianoosh Sattari
Code and data available for the prediction of flash graphene crystallinity from flash Joule heating parameters. 

The file "RegressionAndPD" was used to compile performance metrics and analyses for the various models trained to predict GY. This file uses data from the dataset contained in "FJH_ML_Final.csv." 

The file "publicationCode.R" contains the script used to generate new suggested datapoints using mlrMBO learners. The script "CalculatingPDMBO" shows the PD of the parameters involved in this process. These scripts use variations of the same dataset, with the PD dataset using a transformed version that more accruately represents the nature of the parameters involved. For instance, when this study began, it was not known whether the path dependence of pre-treatment would be important to consider, so we merely asked the MBO algorithm to determine the best pretreatment from a variety of options presented. In the analysis script, once we had a better idea of how pre-treatment affected GY, pre-treatment was presented as teh cumulative voltage applied and the highest voltage treatment. This is why there are multiple files containing different forms of the MBO dataset, which are used by different analysis scripts.

# improvment:
1) Not use of features from the middle of experiments as input for developing forward model.
2) First, develping models for predicting in the middle features, then use the predicted 
proxy properties to predit the final Graphene Yield.
3) develping MOBO using develped forward model as constraint.

File: V01/New_experimental_trial.csv
Sample,CB_per,MC_per,PA_per,TCB_per,Atmosphere_type,Mass,Pretreat_voltage,Voltage,PulseTime,Cap,Average_Graphene_Yield
1,0.5,0.0,0.5,0.0,vac,218,260,212,616,123,82.1067821
2,0.5,0.0,0.5,0.0,vac,162,185,207,259,105,77.5094697
3,0.0,0.5,0.0,0.5,vac,311,220,218,439,123,49.76689975
4,0.0,0.0,0.5,0.5,vac,233,150,164,154,105,38.383838399999995
5,0.0,0.5,0.5,0.0,vac,231,330,197,380,96,42.0959596
6,0.0,0.5,0.0,0.5,vac,211,162,214,222,141,64.57431460000001
7,0.5,0.5,0.0,0.0,air,242,275,208,77,123,56.06060605
8,0.5,0.5,0.0,0.0,vac,222,150,177,168,96,22.799422799999995
9,0.0,0.5,0.5,0.0,air,289,240,185,216,105,34.738691249999995
10,0.5,0.5,0.0,0.0,air,240,240,195,318,123,63.318054499999995
11,0.5,0.0,0.5,0.0,vac,246,187,190,163,132,45.45454544999999
12,0.5,0.5,0.0,0.0,arg,188,240,180,295,105,57.81565654999999
13,0.0,0.5,0.0,0.5,vac,326,162,184,294,123,20.946969699999993
14,0.5,0.5,0.0,0.0,vac,219,102,184,179,114,34.749557450000005
15,0.5,0.5,0.0,0.0,air,231,130,160,95,96,34.12698415
16,0.5,0.0,0.0,0.5,vac,219,232,212,209,132,85.20923524999999
17,0.5,0.5,0.0,0.0,vac,191,210,227,538,114,65.87301590000001
18,0.5,0.5,0.0,0.0,vac,236,201,220,489,105,57.142857150000005
19,0.0,0.5,0.0,0.5,vac,322,232,234,102,132,42.4242424
20,0.5,0.0,0.0,0.5,vac,213,142,177,197,123,51.0822511

File: V01/new_mixed_FJH.csv
Sample,CB_per,MC_per,PA_per,TCB_per,Atmosphere_type,Mass,Pretreat_voltage,Voltage,PulseTime,Cap
15,0.5,0.5,0.0,0.0,air,231,78.0,136.0,95,95.2
4,0.0,0.0,0.5,0.5,arg,233,90.0,139.4,154,113.2
20,0.5,0.0,0.0,0.5,arg,213,85.2,150.45,197,131.2
8,0.5,0.5,0.0,0.0,arg,222,90.0,150.45,168,95.2
12,0.5,0.5,0.0,0.0,arg,188,144.0,153.0,295,113.2
14,0.5,0.5,0.0,0.0,arg,219,61.2,156.4,179,113.2
13,0.0,0.5,0.0,0.5,arg,326,97.2,156.4,294,131.2
9,0.0,0.5,0.5,0.0,arg,289,144.0,157.25,216,113.2
11,0.5,0.0,0.5,0.0,arg,246,112.2,161.5,163,131.2
10,0.5,0.5,0.0,0.0,arg,240,144.0,165.75,318,131.2
5,0.0,0.5,0.5,0.0,arg,231,198.0,167.45,380,95.2
2,0.5,0.0,0.5,0.0,arg,162,111.0,175.95,259,113.2
7,0.5,0.5,0.0,0.0,arg,242,165.0,176.8,77,131.2
16,0.5,0.0,0.0,0.5,arg,219,139.2,180.2,209,131.2
1,0.5,0.0,0.5,0.0,arg,218,156.0,180.2,616,131.2
6,0.0,0.5,0.0,0.5,arg,211,97.2,181.9,222,149.2
3,0.0,0.5,0.0,0.5,arg,311,132.0,185.3,439,131.2
18,0.5,0.5,0.0,0.0,arg,236,120.6,187.0,489,113.2
17,0.5,0.5,0.0,0.0,arg,191,126.0,192.95,538,113.2
19,0.0,0.5,0.0,0.5,arg,322,139.2,198.9,102,131.2
